Repository: ahocken/PolyesterIR

READ ME FIRST

These codes and files were used in the following manuscript:

Improving the optical sorting of polyester bioplastics via reflectance spectroscopy and machine learning classification techniques
Alexis Hocken, Sharona Huang, Eleanor Ng, Bradley D. Olsen

The following outlines the content within this record. Script files should be run in the order in which they are presented:

All spectral data is provided in the MIR Data and NIR Data folders. Please refer to supplementary spreadsheet provided with paper to see sample attributes such as thickness, color, and opacity.

Script for generating synthetic spectral data for scarce material classes

- SynSpectra.py

File: NIR Data/PET/PET_145_asis.Sample.Raw.csv
nm, %R
1650.000000, 60.497298
1646.000000, 66.282744
1642.000000, 72.036474
1638.000000, 77.265476
1634.000000, 81.563505
1630.000000, 84.579085
1626.000000, 86.510591
1622.000000, 87.607267
1618.000000, 88.332955
1614.000000, 88.911362
1610.000000, 89.579906
1606.000000, 90.251817
1602.000000, 90.911031
1598.000000, 91.367295
1594.000000, 91.632168
1590.000000, 91.753131
1586.000000, 91.812403
1582.000000, 91.922736
1578.000000, 92.021811
1574.000000, 92.131362
1570.000000, 92.207334
1566.000000, 92.230071
1562.000000, 92.278812
1558.000000, 92.268090
1554.000000, 92.267357
1550.000000, 92.286138
1546.000000, 92.287925
1542.000000, 92.331555
1538.000000, 92.236705
1534.000000, 92.203102
1530.000000, 92.258597
1526.000000, 92.234628
1522.000000, 92.248885
1518.000000, 92.176364
1514.000000, 92.115348
1510.000000, 92.047656
1506.000000, 91.958972
1502.000000, 91.851876
1498.000000, 91.718288
1494.000000, 91.640747
1490.000000, 91.505203
1486.000000, 91.363947
1482.000000, 91.136123
1478.000000, 90.935524
1474.000000, 90.664317
1470.000000, 90.345098
1466.000000, 90.012921
1462.000000, 89.846787
1458.000000, 89.681770
1454.000000, 89.429372
1450.000000, 89.201915
1446.000000, 88.949846
1442.000000, 88.695497
1438.000000, 88.368500
1434.000000, 88.082473
1430.000000, 87.785406
1426.000000, 87.544969
1422.000000, 87.364481
1418.000000, 87.198738
1414.000000, 87.199168
1410.000000, 87.284533
1406.000000, 87.457558
1402.000000, 87.757315
1398.000000, 88.112624
1394.000000, 88.434001
1390.000000, 88.751510
1386.000000, 88.922994
1382.000000, 88.959847
1378.000000, 89.010423
1374.000000, 89.240600
1370.000000, 89.619354
1366.000000, 89.812262
1362.000000, 89.921624
1358.000000, 90.100062
1354.000000, 90.484563
1350.000000, 90.988593
1346.000000, 91.568999
1342.000000, 92.150535
1338.000000, 92.683177
1334.000000, 93.009596
1330.000000, 93.197578
1326.000000, 93.337159
1322.000000, 93.445236
1318.000000, 93.535957
1314.000000, 93.599995
1310.000000, 93.632408
1306.000000, 93.703151
1302.000000, 93.783254
1298.000000, 93.795417
1294.000000, 93.807788
1290.000000, 93.837825
1286.000000, 93.863687
1282.000000, 93.899798
1278.000000, 93.918702
1274.000000, 93.917003
1270.000000, 93.922535
1266.000000, 93.889802
1262.000000, 93.837391
1258.000000, 93.817776
1254.000000, 93.761426
1250.000000, 93.720442
1246.000000, 93.690301
1242.000000, 93.661748
1238.000000, 93.591654
1234.000000, 93.455602
1230.000000, 93.288424
1226.000000, 93.134914
1222.000000, 92.981304
1218.000000, 92.828220
1214.000000, 92.669302
1210.000000, 92.486003
1206.000000, 92.313104
1202.000000, 92.137553
1198.000000, 91.858628
1194.000000, 91.508755
1190.000000, 91.143089
1186.000000, 90.816174
1182.000000, 90.636521
1178.000000, 90.530324
1174.000000, 90.473700
1170.000000, 90.576353
1166.000000, 90.783691
1162.000000, 91.012394
1158.000000, 91.268164
1154.000000, 91.539156
1150.000000, 91.787440
1146.000000, 91.929618
1142.000000, 91.847598
1138.000000, 91.528073
1134.000000, 91.048275
1130.000000, 90.564104
1126.000000, 90.447671
1122.000000, 90.855969
1118.000000, 91.631907
1114.000000, 92.465047
1110.000000, 93.141152
1106.000000, 93.594784
1102.000000, 93.878347
1098.000000, 94.072246
1094.000000, 94.165989
1090.000000, 94.225176
1086.000000, 94.280801
1082.000000, 94.321040
1078.000000, 94.324932
1074.000000, 94.306883
1070.000000, 94.283847
1066.000000, 94.293976
1062.000000, 94.338091
1058.000000, 94.320843
1054.000000, 94.255250
1050.000000, 94.256245
1046.000000, 94.296534
1042.000000, 94.302053
1038.000000, 94.246840
1034.000000, 94.188817
1030.000000, 94.213490
1026.000000, 94.189429
1022.000000, 94.150328
1018.000000, 94.183641
1014.000000, 94.188472
1010.000000, 94.185358
1006.000000, 94.192757
1002.000000, 94.191972
998.000000, 94.260833
994.000000, 94.300968
990.000000, 94.289024
986.000000, 94.319844
982.000000, 94.362165
978.000000, 94.417610
974.000000, 94.399593
970.000000, 94.348913
966.000000, 94.468822
962.000000, 94.493177
958.000000, 94.511991
954.000000, 94.523027
950.000000, 94.497659

File: NIR Data/PET/PET_146_asis.Sample.Raw.csv
nm, %R
1650.000000, 69.237848
1646.000000, 74.195266
1642.000000, 79.005527
1638.000000, 83.248002
1634.000000, 86.515819
1630.000000, 88.730453
1626.000000, 90.194141
1622.000000, 90.985770
1618.000000, 91.619851
1614.000000, 92.011042
1610.000000, 92.461392
1606.000000, 92.917233
1602.000000, 93.402197
1598.000000, 93.756489
1594.000000, 93.914121
1590.000000, 94.027266
1586.000000, 94.052429
1582.000000, 94.115367
1578.000000, 94.173473
1574.000000, 94.221431
1570.000000, 94.267197
1566.000000, 94.327199
1562.000000, 94.324220
1558.000000, 94.308693
1554.000000, 94.404623
1550.000000, 94.351636
1546.000000, 94.402734
1542.000000, 94.390771
1538.000000, 94.304658
1534.000000, 94.349380
1530.000000, 94.334138
1526.000000, 94.289006
1522.000000, 94.234698
1518.000000, 94.216034
1514.000000, 94.140929
1510.000000, 94.072974
1506.000000, 93.981599
1502.000000, 93.923773
1498.000000, 93.839493
1494.000000, 93.717609
1490.000000, 93.605749
1486.000000, 93.516994
1482.000000, 93.346381
1478.000000, 93.149945
1474.000000, 92.879110
1470.000000, 92.651228
1466.000000, 92.431932
1462.000000, 92.258277
1458.000000, 92.088660
1454.000000, 91.870685
1450.000000, 91.721157
1446.000000, 91.510795
1442.000000, 91.283917
1438.000000, 91.018092
1434.000000, 90.811463
1430.000000, 90.628500
1426.000000, 90.431377
1422.000000, 90.305332
1418.000000, 90.264098
1414.000000, 90.298840
1410.000000, 90.387295
1406.000000, 90.546436
1402.000000, 90.774571
1398.000000, 91.037452
1394.000000, 91.279699
1390.000000, 91.529434
1386.000000, 91.639244
1382.000000, 91.668593
1378.000000, 91.679641
1374.000000, 91.900208
1370.000000, 92.229878
1366.000000, 92.411375
1362.000000, 92.457333
1358.000000, 92.552566
1354.000000, 92.811742
1350.000000, 93.257663
1346.000000, 93.736362
1342.000000, 94.194405
1338.000000, 94.585100
1334.000000, 94.861819
1330.000000, 95.060304
1326.000000, 95.206750
1322.000000, 95.281739
1318.000000, 95.346634
1314.000000, 95.371204
1310.000000, 95.407558
1306.000000, 95.438569
1302.000000, 95.458337
1298.000000, 95.497501
1294.000000, 95.519128
1290.000000, 95.518418
1286.000000, 95.512627
1282.000000, 95.510652
1278.000000, 95.549647
1274.000000, 95.531649
1270.000000, 95.534982
1266.000000, 95.514222
1262.000000, 95.480698
1258.000000, 95.475420
1254.000000, 95.402940
1250.000000, 95.322809
1246.000000, 95.310859
1242.000000, 95.302119
1238.000000, 95.215795
1234.000000, 95.105225
1230.000000, 94.966164
1226.000000, 94.834270
1222.000000, 94.658815
1218.000000, 94.477118
1214.000000, 94.350551
1210.000000, 94.213615
1206.000000, 94.064587
1202.000000, 93.899941
1198.000000, 93.696311
1194.000000, 93.446814
1190.000000, 93.160847
1186.000000, 92.919860
1182.000000, 92.796282
1178.000000, 92.740127
1174.000000, 92.758109
1170.000000, 92.862694
1166.000000, 93.018531
1162.000000, 93.238345
1158.000000, 93.478359
1154.000000, 93.701768
1150.000000, 93.878312
1146.000000, 94.001073
1142.000000, 93.994001
1138.000000, 93.774896
1134.000000, 93.441989
1130.000000, 93.141957
1126.000000, 93.101289
1122.000000, 93.367757
1118.000000, 93.885391
1114.000000, 94.506974
1110.000000, 94.993640
1106.000000, 95.339376
1102.000000, 95.548798
1098.000000, 95.648314
1094.000000, 95.719060
1090.000000, 95.776557
1086.000000, 95.794958
1082.000000, 95.777184
1078.000000, 95.811332
1074.000000, 95.854833
1070.000000, 95.841373
1066.000000, 95.813018
1062.000000, 95.803304
1058.000000, 95.818696
1054.000000, 95.803515
1050.000000, 95.767140
1046.000000, 95.790183
1042.000000, 95.795256
1038.000000, 95.761693
1034.000000, 95.686205
1030.000000, 95.659764
1026.000000, 95.674110
1022.000000, 95.728759
1018.000000, 95.735275
1014.000000, 95.662016
1010.000000, 95.670937
1006.000000, 95.719718
1002.000000, 95.730786
998.000000, 95.732646
994.000000, 95.762299
990.000000, 95.775843
986.000000, 95.840494
982.000000, 95.817663
978.000000, 95.832827
974.000000, 95.857794
970.000000, 95.885772
966.000000, 95.895527
962.000000, 95.914395
958.000000, 95.957886
954.000000, 95.979051
950.000000, 95.977577

File: NIR Data/PET/PET_147_asis.Sample.Raw.csv
nm, %R
1650.000000, 64.624656
1646.000000, 69.262333
1642.000000, 74.364975
1638.000000, 79.242329
1634.000000, 83.490559
1630.000000, 86.828105
1626.000000, 89.202049
1622.000000, 90.747551
1618.000000, 91.808938
1614.000000, 92.461744
1610.000000, 93.064630
1606.000000, 93.625923
1602.000000, 94.179892
1598.000000, 94.675093
1594.000000, 95.058758
1590.000000, 95.286352
1586.000000, 95.379218
1582.000000, 95.483664
1578.000000, 95.530738
1574.000000, 95.589237
1570.000000, 95.654970
1566.000000, 95.655473
1562.000000, 95.670175
1558.000000, 95.638512
1554.000000, 95.730989
1550.000000, 95.692504
1546.000000, 95.719393
1542.000000, 95.755187
1538.000000, 95.726554
1534.000000, 95.687242
1530.000000, 95.666449
1526.000000, 95.641564
1522.000000, 95.627123
1518.000000, 95.626642
1514.000000, 95.589545
1510.000000, 95.526868
1506.000000, 95.446916
1502.000000, 95.298438
1498.000000, 95.209539
1494.000000, 95.064595
1490.000000, 94.940300
1486.000000, 94.796709
1482.000000, 94.624154
1478.000000, 94.398853
1474.000000, 94.106878
1470.000000, 93.786367
1466.000000, 93.490931
1462.000000, 93.219505
1458.000000, 93.003484
1454.000000, 92.768630
1450.000000, 92.545947
1446.000000, 92.325729
1442.000000, 92.114870
1438.000000, 91.882187
1434.000000, 91.597215
1430.000000, 91.272393
1426.000000, 90.978391
1422.000000, 90.650442
1418.000000, 90.499812
1414.000000, 90.471692
1410.000000, 90.488988
1406.000000, 90.643482
1402.000000, 90.904898
1398.000000, 91.251931
1394.000000, 91.593453
1390.000000, 91.848141
1386.000000, 92.125918
1382.000000, 92.389603
1378.000000, 92.535155
1374.000000, 92.652560
1370.000000, 92.864200
1366.000000, 93.115661
1362.000000, 93.451006
1358.000000, 93.710455
1354.000000, 94.101833
1350.000000, 94.586432
1346.000000, 95.052861
1342.000000, 95.498242
1338.000000, 95.931265
1334.000000, 96.273616
1330.000000, 96.171947
1326.000000, 95.587592
1322.000000, 95.753071
1318.000000, 96.532033
1314.000000, 97.090440
1310.000000, 97.040745
1306.000000, 96.585139
1302.000000, 96.614063
1298.000000, 96.818584
1294.000000, 97.104935
1290.000000, 96.687876
1286.000000, 96.709068
1282.000000, 96.725887
1278.000000, 96.730521
1274.000000, 96.738795
1270.000000, 96.765688
1266.000000, 96.939889
1262.000000, 97.292215
1258.000000, 97.246657
1254.000000, 97.227486
1250.000000, 97.174861
1246.000000, 97.137180
1242.000000, 96.885113
1238.000000, 96.423019
1234.000000, 96.333596
1230.000000, 96.226332
1226.000000, 96.079549
1222.000000, 95.907439
1218.000000, 95.734081
1214.000000, 95.569014
1210.000000, 95.411164
1206.000000, 95.143310
1202.000000, 94.889186
1198.000000, 94.628985
1194.000000, 94.347544
1190.000000, 94.018778
1186.000000, 93.768165
1182.000000, 93.546765
1178.000000, 93.371129
1174.000000, 93.308372
1170.000000, 93.377185
1166.000000, 93.511991
1162.000000, 93.880505
1158.000000, 94.388671
1154.000000, 94.752354
1150.000000, 95.007137
1146.000000, 95.193528
1142.000000, 95.231769
1138.000000, 95.029231
1134.000000, 94.709082
1130.000000, 94.464530
1126.000000, 94.395389
1122.000000, 94.561817
1118.000000, 95.025327
1114.000000, 95.695260
1110.000000, 96.324112
1106.000000, 96.801367
1102.000000, 97.176380
1098.000000, 97.437021
1094.000000, 97.554995
1090.000000, 97.640500
1086.000000, 97.767837
1082.000000, 97.817275
1078.000000, 97.773159
1074.000000, 97.730341
1070.000000, 97.716048
1066.000000, 97.684307
1062.000000, 97.666728
1058.000000, 97.682943
1054.000000, 97.692953
1050.000000, 97.707930
1046.000000, 97.710925
1042.000000, 97.701606
1038.000000, 97.673268
1034.000000, 97.640903
1030.000000, 97.588815
1026.000000, 97.562480
1022.000000, 97.578751
1018.000000, 97.570340
1014.000000, 97.591231
1010.000000, 97.587141
1006.000000, 97.588742
1002.000000, 97.606119
998.000000, 97.633112
994.000000, 97.698543
990.000000, 97.691182
986.000000, 97.701226
982.000000, 97.720208
978.000000, 97.767584
974.000000, 97.787260
970.000000, 97.818341
966.000000, 97.878499
962.000000, 97.884578
958.000000, 97.895851
954.000000, 97.909564
950.000000, 97.958272

File: NIR Data/PET/PET_148_asis.Sample.Raw.csv
nm, %R
1650.000000, 63.355317
1646.000000, 68.799448
1642.000000, 74.340470
1638.000000, 79.468314
1634.000000, 83.689431
1630.000000, 86.789624
1626.000000, 88.698063
1622.000000, 89.734525
1618.000000, 90.294681
1614.000000, 90.894980
1610.000000, 91.476224
1606.000000, 92.068927
1602.000000, 92.657183
1598.000000, 93.075331
1594.000000, 93.336723
1590.000000, 93.497684
1586.000000, 93.496660
1582.000000, 93.662749
1578.000000, 93.756788
1574.000000, 93.804265
1570.000000, 93.861357
1566.000000, 93.821253
1562.000000, 93.847663
1558.000000, 93.830493
1554.000000, 93.855311
1550.000000, 93.857253
1546.000000, 93.905499
1542.000000, 93.887658
1538.000000, 93.915959
1534.000000, 93.923962
1530.000000, 93.944923
1526.000000, 93.911175
1522.000000, 93.913255
1518.000000, 93.852191
1514.000000, 93.818174
1510.000000, 93.711006
1506.000000, 93.603193
1502.000000, 93.524232
1498.000000, 93.398039
1494.000000, 93.280098
1490.000000, 93.165743
1486.000000, 93.038090
1482.000000, 92.796445
1478.000000, 92.588246
1474.000000, 92.326627
1470.000000, 92.060745
1466.000000, 91.750334
1462.000000, 91.491705
1458.000000, 91.321788
1454.000000, 91.134148
1450.000000, 90.888925
1446.000000, 90.719277
1442.000000, 90.509262
1438.000000, 90.220039
1434.000000, 89.946834
1430.000000, 89.655707
1426.000000, 89.418549
1422.000000, 89.239415
1418.000000, 89.069834
1414.000000, 89.086840
1410.000000, 89.147810
1406.000000, 89.340903
1402.000000, 89.557884
1398.000000, 89.866235
1394.000000, 90.247712
1390.000000, 90.576684
1386.000000, 90.718189
1382.000000, 90.733669
1378.000000, 90.680749
1374.000000, 90.852952
1370.000000, 91.256166
1366.000000, 91.460057
1362.000000, 91.583447
1358.000000, 91.724470
1354.000000, 92.065458
1350.000000, 92.571931
1346.000000, 93.149114
1342.000000, 93.749576
1338.000000, 94.255106
1334.000000, 94.573764
1330.000000, 94.748624
1326.000000, 94.882625
1322.000000, 94.939859
1318.000000, 95.025959
1314.000000, 95.080341
1310.000000, 95.124084
1306.000000, 95.171724
1302.000000, 95.218599
1298.000000, 95.235027
1294.000000, 95.205871
1290.000000, 95.268805
1286.000000, 95.309064
1282.000000, 95.304724
1278.000000, 95.295399
1274.000000, 95.320127
1270.000000, 95.346874
1266.000000, 95.301600
1262.000000, 95.248170
1258.000000, 95.220129
1254.000000, 95.221963
1250.000000, 95.175072
1246.000000, 95.109057
1242.000000, 95.056176
1238.000000, 95.012547
1234.000000, 94.906475
1230.000000, 94.729507
1226.000000, 94.564446
1222.000000, 94.430260
1218.000000, 94.263235
1214.000000, 94.087265
1210.000000, 93.926808
1206.000000, 93.768686
1202.000000, 93.580992
1198.000000, 93.304359
1194.000000, 92.905433
1190.000000, 92.487032
1186.000000, 92.141545
1182.000000, 91.919822
1178.000000, 91.820385
1174.000000, 91.757219
1170.000000, 91.876301
1166.000000, 92.136649
1162.000000, 92.423078
1158.000000, 92.712071
1154.000000, 93.025875
1150.000000, 93.325183
1146.000000, 93.473328
1142.000000, 93.355854
1138.000000, 93.009724
1134.000000, 92.565392
1130.000000, 92.177436
1126.000000, 92.086821
1122.000000, 92.487772
1118.000000, 93.176480
1114.000000, 93.922309
1110.000000, 94.569321
1106.000000, 95.013466
1102.000000, 95.292104
1098.000000, 95.459545
1094.000000, 95.543483
1090.000000, 95.603298
1086.000000, 95.647434
1082.000000, 95.669246
1078.000000, 95.676168
1074.000000, 95.687113
1070.000000, 95.690139
1066.000000, 95.676274
1062.000000, 95.656640
1058.000000, 95.646712
1054.000000, 95.642432
1050.000000, 95.612660
1046.000000, 95.651574
1042.000000, 95.666038
1038.000000, 95.599344
1034.000000, 95.550962
1030.000000, 95.519182
1026.000000, 95.516647
1022.000000, 95.558653
1018.000000, 95.545938
1014.000000, 95.531796
1010.000000, 95.571657
1006.000000, 95.606640
1002.000000, 95.609819
998.000000, 95.625897
994.000000, 95.682339
990.000000, 95.658994
986.000000, 95.676040
982.000000, 95.722691
978.000000, 95.772872
974.000000, 95.746267
970.000000, 95.733217
966.000000, 95.797707
962.000000, 95.864597
958.000000, 95.944469
954.000000, 95.881982
950.000000, 95.893482

File: NIR Data/PET/PET_149_asis.Sample.Raw.csv
nm, %R
1650.000000, 84.288159
1646.000000, 86.690854
1642.000000, 88.899845
1638.000000, 90.658334
1634.000000, 91.984526
1630.000000, 92.799219
1626.000000, 93.358241
1622.000000, 93.724489
1618.000000, 93.938748
1614.000000, 94.144447
1610.000000, 94.517010
1606.000000, 94.819637
1602.000000, 95.047469
1598.000000, 95.137350
1594.000000, 95.223858
1590.000000, 95.323168
1586.000000, 95.269913
1582.000000, 95.306668
1578.000000, 95.350044
1574.000000, 95.413594
1570.000000, 95.439133
1566.000000, 95.390471
1562.000000, 95.407450
1558.000000, 95.431336
1554.000000, 95.436823
1550.000000, 95.407836
1546.000000, 95.413517
1542.000000, 95.475206
1538.000000, 95.414882
1534.000000, 95.421206
1530.000000, 95.448173
1526.000000, 95.412374
1522.000000, 95.364005
1518.000000, 95.300059
1514.000000, 95.240443
1510.000000, 95.227052
1506.000000, 95.147033
1502.000000, 95.088341
1498.000000, 94.940292
1494.000000, 94.881405
1490.000000, 94.787660
1486.000000, 94.668953
1482.000000, 94.526115
1478.000000, 94.382000
1474.000000, 94.177354
1470.000000, 93.974437
1466.000000, 93.737023
1462.000000, 93.580064
1458.000000, 93.511457
1454.000000, 93.375234
1450.000000, 93.261506
1446.000000, 93.092002
1442.000000, 92.955689
1438.000000, 92.787404
1434.000000, 92.644035
1430.000000, 92.488600
1426.000000, 92.421059
1422.000000, 92.399882
1418.000000, 92.464058
1414.000000, 92.552115
1410.000000, 92.646152
1406.000000, 92.803435
1402.000000, 93.010775
1398.000000, 93.202960
1394.000000, 93.395802
1390.000000, 93.559253
1386.000000, 93.652420
1382.000000, 93.591345
1378.000000, 93.465579
1374.000000, 93.643198
1370.000000, 94.017786
1366.000000, 94.223637
1362.000000, 94.251209
1358.000000, 94.258948
1354.000000, 94.437113
1350.000000, 94.784446
1346.000000, 95.189606
1342.000000, 95.551093
1338.000000, 95.905897
1334.000000, 96.138749
1330.000000, 96.244115
1326.000000, 96.328422
1322.000000, 96.389730
1318.000000, 96.413231
1314.000000, 96.428886
1310.000000, 96.430199
1306.000000, 96.441858
1302.000000, 96.463304
1298.000000, 96.496711
1294.000000, 96.492500
1290.000000, 96.499071
1286.000000, 96.546178
1282.000000, 96.564193
1278.000000, 96.532505
1274.000000, 96.500681
1270.000000, 96.515688
1266.000000, 96.497904
1262.000000, 96.452920
1258.000000, 96.407036
1254.000000, 96.375743
1250.000000, 96.373979
1246.000000, 96.374517
1242.000000, 96.336021
1238.000000, 96.243292
1234.000000, 96.169663
1230.000000, 96.042512
1226.000000, 95.880455
1222.000000, 95.740436
1218.000000, 95.609114
1214.000000, 95.483441
1210.000000, 95.323535
1206.000000, 95.186845
1202.000000, 95.105905
1198.000000, 94.920956
1194.000000, 94.670593
1190.000000, 94.392112
1186.000000, 94.182236
1182.000000, 94.123078
1178.000000, 94.168467
1174.000000, 94.281184
1170.000000, 94.460406
1166.000000, 94.665450
1162.000000, 94.893671
1158.000000, 95.092438
1154.000000, 95.254622
1150.000000, 95.372026
1146.000000, 95.505054
1142.000000, 95.527234
1138.000000, 95.362321
1134.000000, 95.214823
1130.000000, 95.173098
1126.000000, 95.322152
1122.000000, 95.609694
1118.000000, 95.910966
1114.000000, 96.225361
1110.000000, 96.482338
1106.000000, 96.645879
1102.000000, 96.736289
1098.000000, 96.773581
1094.000000, 96.808413
1090.000000, 96.841590
1086.000000, 96.848817
1082.000000, 96.843121
1078.000000, 96.870458
1074.000000, 96.886392
1070.000000, 96.874975
1066.000000, 96.864037
1062.000000, 96.875515
1058.000000, 96.876423
1054.000000, 96.863047
1050.000000, 96.841189
1046.000000, 96.856843
1042.000000, 96.864293
1038.000000, 96.869559
1034.000000, 96.830098
1030.000000, 96.797162
1026.000000, 96.804449
1022.000000, 96.837884
1018.000000, 96.854947
1014.000000, 96.831780
1010.000000, 96.848204
1006.000000, 96.892555
1002.000000, 96.932218
998.000000, 96.920329
994.000000, 96.889560
990.000000, 96.900110
986.000000, 96.968292
982.000000, 96.974280
978.000000, 96.960221
974.000000, 96.978830
970.000000, 96.987780
966.000000, 97.037484
962.000000, 97.024375
958.000000, 97.102290
954.000000, 97.097994
950.000000, 97.107950

File: NIR Data/PET/PET_14_asis.Sample.Raw.csv
nm, %R
1650.000000, 67.106188
1646.000000, 71.390477
1642.000000, 76.205628
1638.000000, 80.713537
1634.000000, 84.658892
1630.000000, 87.784891
1626.000000, 90.013904
1622.000000, 91.451436
1618.000000, 92.375229
1614.000000, 93.022714
1610.000000, 93.591338
1606.000000, 94.120188
1602.000000, 94.594929
1598.000000, 95.063517
1594.000000, 95.386223
1590.000000, 95.584370
1586.000000, 95.647718
1582.000000, 95.765041
1578.000000, 95.862142
1574.000000, 95.906567
1570.000000, 95.969773
1566.000000, 95.976538
1562.000000, 95.965236
1558.000000, 95.937834
1554.000000, 96.023058
1550.000000, 96.021342
1546.000000, 95.957567
1542.000000, 96.037086
1538.000000, 96.036789
1534.000000, 96.011647
1530.000000, 96.000413
1526.000000, 95.948536
1522.000000, 95.988256
1518.000000, 95.962546
1514.000000, 95.906244
1510.000000, 95.855262
1506.000000, 95.774121
1502.000000, 95.655557
1498.000000, 95.507388
1494.000000, 95.345514
1490.000000, 95.268469
1486.000000, 95.106927
1482.000000, 94.936774
1478.000000, 94.673805
1474.000000, 94.367397
1470.000000, 94.101398
1466.000000, 93.799754
1462.000000, 93.514862
1458.000000, 93.330244
1454.000000, 93.050998
1450.000000, 92.825899
1446.000000, 92.667945
1442.000000, 92.472431
1438.000000, 92.192630
1434.000000, 91.909805
1430.000000, 91.608477
1426.000000, 91.349768
1422.000000, 91.081652
1418.000000, 90.914178
1414.000000, 90.909177
1410.000000, 90.945726
1406.000000, 91.097132
1402.000000, 91.368072
1398.000000, 91.700367
1394.000000, 92.027009
1390.000000, 92.311728
1386.000000, 92.632760
1382.000000, 92.837678
1378.000000, 92.933770
1374.000000, 93.063979
1370.000000, 93.284055
1366.000000, 93.594322
1362.000000, 93.915155
1358.000000, 94.216280
1354.000000, 94.602382
1350.000000, 95.062812
1346.000000, 95.508525
1342.000000, 95.956903
1338.000000, 96.353294
1334.000000, 96.688580
1330.000000, 96.715047
1326.000000, 96.304006
1322.000000, 96.369800
1318.000000, 97.484371
1314.000000, 97.890123
1310.000000, 97.458599
1306.000000, 97.021918
1302.000000, 97.047847
1298.000000, 97.280683
1294.000000, 97.516605
1290.000000, 97.046655
1286.000000, 97.061243
1282.000000, 97.101122
1278.000000, 97.099939
1274.000000, 97.120218
1270.000000, 97.130686
1266.000000, 97.323553
1262.000000, 97.676167
1258.000000, 97.646134
1254.000000, 97.611096
1250.000000, 97.545251
1246.000000, 97.472008
1242.000000, 97.441301
1238.000000, 97.181793
1234.000000, 96.488304
1230.000000, 96.184590
1226.000000, 96.486966
1222.000000, 96.331768
1218.000000, 96.115723
1214.000000, 96.180499
1210.000000, 96.117210
1206.000000, 95.485807
1202.000000, 95.236936
1198.000000, 94.989853
1194.000000, 94.684153
1190.000000, 94.406577
1186.000000, 94.231391
1182.000000, 94.016529
1178.000000, 93.868678
1174.000000, 93.842513
1170.000000, 93.949146
1166.000000, 94.109112
1162.000000, 94.450089
1158.000000, 94.911891
1154.000000, 95.296901
1150.000000, 95.547116
1146.000000, 95.699298
1142.000000, 95.752512
1138.000000, 95.600619
1134.000000, 95.330960
1130.000000, 95.091187
1126.000000, 95.054087
1122.000000, 95.259263
1118.000000, 95.703875
1114.000000, 96.330490
1110.000000, 96.909794
1106.000000, 97.337778
1102.000000, 97.656961
1098.000000, 97.914150
1094.000000, 98.050114
1090.000000, 98.119454
1086.000000, 98.222920
1082.000000, 98.281360
1078.000000, 98.274380
1074.000000, 98.228318
1070.000000, 98.223541
1066.000000, 98.213950
1062.000000, 98.212284
1058.000000, 98.228809
1054.000000, 98.239094
1050.000000, 98.251922
1046.000000, 98.236294
1042.000000, 98.197691
1038.000000, 98.184794
1034.000000, 98.182798
1030.000000, 98.160566
1026.000000, 98.162259
1022.000000, 98.165227
1018.000000, 98.145645
1014.000000, 98.148831
1010.000000, 98.133729
1006.000000, 98.144315
1002.000000, 98.175200
998.000000, 98.190827
994.000000, 98.239087
990.000000, 98.239204
986.000000, 98.255913
982.000000, 98.303890
978.000000, 98.302843
974.000000, 98.315600
970.000000, 98.367053
966.000000, 98.411143
962.000000, 98.378320
958.000000, 98.376599
954.000000, 98.418839
950.000000, 98.460285

File: NIR Data/PET/PET_150_asis.Sample.Raw.csv
nm, %R
1650.000000, 68.795079
1646.000000, 73.859275
1642.000000, 78.779685
1638.000000, 83.221819
1634.000000, 86.777134
1630.000000, 89.314691
1626.000000, 90.826077
1622.000000, 91.624952
1618.000000, 92.153095
1614.000000, 92.568972
1610.000000, 93.054142
1606.000000, 93.502016
1602.000000, 94.062642
1598.000000, 94.407409
1594.000000, 94.597637
1590.000000, 94.678345
1586.000000, 94.751882
1582.000000, 94.836284
1578.000000, 94.898837
1574.000000, 94.953843
1570.000000, 95.002834
1566.000000, 94.957264
1562.000000, 95.031603
1558.000000, 94.961186
1554.000000, 94.978895
1550.000000, 94.995783
1546.000000, 95.023422
1542.000000, 94.984187
1538.000000, 94.924116
1534.000000, 94.937813
1530.000000, 94.960037
1526.000000, 94.951931
1522.000000, 94.920551
1518.000000, 94.860567
1514.000000, 94.772033
1510.000000, 94.682274
1506.000000, 94.564417
1502.000000, 94.477779
1498.000000, 94.326307
1494.000000, 94.232221
1490.000000, 94.093275
1486.000000, 93.954439
1482.000000, 93.729921
1478.000000, 93.502018
1474.000000, 93.216232
1470.000000, 92.943019
1466.000000, 92.623713
1462.000000, 92.444636
1458.000000, 92.200419
1454.000000, 91.938713
1450.000000, 91.711610
1446.000000, 91.541082
1442.000000, 91.326230
1438.000000, 90.985323
1434.000000, 90.733416
1430.000000, 90.497108
1426.000000, 90.319976
1422.000000, 90.167457
1418.000000, 90.079227
1414.000000, 90.136993
1410.000000, 90.219303
1406.000000, 90.395509
1402.000000, 90.640725
1398.000000, 90.972123
1394.000000, 91.295272
1390.000000, 91.513675
1386.000000, 91.575730
1382.000000, 91.652811
1378.000000, 91.766846
1374.000000, 92.095521
1370.000000, 92.473779
1366.000000, 92.763893
1362.000000, 92.998896
1358.000000, 93.205215
1354.000000, 93.570555
1350.000000, 94.087902
1346.000000, 94.629839
1342.000000, 95.100302
1338.000000, 95.501547
1334.000000, 95.763602
1330.000000, 95.946733
1326.000000, 96.080069
1322.000000, 96.119169
1318.000000, 96.167046
1314.000000, 96.213250
1310.000000, 96.264343
1306.000000, 96.298061
1302.000000, 96.296494
1298.000000, 96.283694
1294.000000, 96.306472
1290.000000, 96.341733
1286.000000, 96.358965
1282.000000, 96.361534
1278.000000, 96.381061
1274.000000, 96.339687
1270.000000, 96.296638
1266.000000, 96.267837
1262.000000, 96.214230
1258.000000, 96.147227
1254.000000, 96.064881
1250.000000, 95.942856
1246.000000, 95.872058
1242.000000, 95.787048
1238.000000, 95.602437
1234.000000, 95.386753
1230.000000, 95.141245
1226.000000, 94.833859
1222.000000, 94.465264
1218.000000, 94.078377
1214.000000, 93.744232
1210.000000, 93.434581
1206.000000, 93.164408
1202.000000, 92.950853
1198.000000, 92.713369
1194.000000, 92.476456
1190.000000, 92.244876
1186.000000, 92.121231
1182.000000, 92.163146
1178.000000, 92.334316
1174.000000, 92.618640
1170.000000, 92.960924
1166.000000, 93.288098
1162.000000, 93.645466
1158.000000, 94.006692
1154.000000, 94.325039
1150.000000, 94.580116
1146.000000, 94.764942
1142.000000, 94.783650
1138.000000, 94.579759
1134.000000, 94.226119
1130.000000, 93.908827
1126.000000, 93.870836
1122.000000, 94.218465
1118.000000, 94.782689
1114.000000, 95.410064
1110.000000, 95.943299
1106.000000, 96.295857
1102.000000, 96.501650
1098.000000, 96.604812
1094.000000, 96.703801
1090.000000, 96.798377
1086.000000, 96.799506
1082.000000, 96.783857
1078.000000, 96.812036
1074.000000, 96.838763
1070.000000, 96.806787
1066.000000, 96.763310
1062.000000, 96.790080
1058.000000, 96.821331
1054.000000, 96.771232
1050.000000, 96.690160
1046.000000, 96.687793
1042.000000, 96.727976
1038.000000, 96.723627
1034.000000, 96.657198
1030.000000, 96.636757
1026.000000, 96.639102
1022.000000, 96.691011
1018.000000, 96.749177
1014.000000, 96.711236
1010.000000, 96.731202
1006.000000, 96.770825
1002.000000, 96.756796
998.000000, 96.756393
994.000000, 96.797977
990.000000, 96.854291
986.000000, 96.907346
982.000000, 96.897066
978.000000, 96.885327
974.000000, 96.907659
970.000000, 96.941359
966.000000, 96.952338
962.000000, 96.959164
958.000000, 97.043886
954.000000, 97.044439
950.000000, 97.082407

File: NIR Data/PET/PET_151_asis.Sample.Raw.csv
nm, %R
1650.000000, 66.465396
1646.000000, 71.699536
1642.000000, 76.949353
1638.000000, 81.726741
1634.000000, 85.621031
1630.000000, 88.503550
1626.000000, 90.225878
1622.000000, 91.243291
1618.000000, 91.792507
1614.000000, 92.269801
1610.000000, 92.771545
1606.000000, 93.275707
1602.000000, 93.850212
1598.000000, 94.226989
1594.000000, 94.444915
1590.000000, 94.528593
1586.000000, 94.612435
1582.000000, 94.657822
1578.000000, 94.710077
1574.000000, 94.765342
1570.000000, 94.815445
1566.000000, 94.854301
1562.000000, 94.886380
1558.000000, 94.839020
1554.000000, 94.928976
1550.000000, 94.957537
1546.000000, 94.954747
1542.000000, 94.944277
1538.000000, 94.883975
1534.000000, 94.912765
1530.000000, 94.933738
1526.000000, 94.863446
1522.000000, 94.891569
1518.000000, 94.820411
1514.000000, 94.778931
1510.000000, 94.741925
1506.000000, 94.673518
1502.000000, 94.548727
1498.000000, 94.441733
1494.000000, 94.336843
1490.000000, 94.194582
1486.000000, 94.105513
1482.000000, 93.937158
1478.000000, 93.778619
1474.000000, 93.464414
1470.000000, 93.186720
1466.000000, 92.898181
1462.000000, 92.724886
1458.000000, 92.563535
1454.000000, 92.340387
1450.000000, 92.192017
1446.000000, 92.039694
1442.000000, 91.863077
1438.000000, 91.553791
1434.000000, 91.314590
1430.000000, 91.101227
1426.000000, 90.858584
1422.000000, 90.659955
1418.000000, 90.559480
1414.000000, 90.592602
1410.000000, 90.674895
1406.000000, 90.797423
1402.000000, 91.008378
1398.000000, 91.354246
1394.000000, 91.716849
1390.000000, 92.005918
1386.000000, 92.123451
1382.000000, 92.152504
1378.000000, 92.151560
1374.000000, 92.305659
1370.000000, 92.659599
1366.000000, 92.861153
1362.000000, 92.974489
1358.000000, 93.101285
1354.000000, 93.408727
1350.000000, 93.889335
1346.000000, 94.404610
1342.000000, 94.904405
1338.000000, 95.312686
1334.000000, 95.620290
1330.000000, 95.808049
1326.000000, 95.896868
1322.000000, 95.945471
1318.000000, 96.016429
1314.000000, 96.083705
1310.000000, 96.120861
1306.000000, 96.137009
1302.000000, 96.167484
1298.000000, 96.229311
1294.000000, 96.243575
1290.000000, 96.280762
1286.000000, 96.290498
1282.000000, 96.302289
1278.000000, 96.340798
1274.000000, 96.315753
1270.000000, 96.283523
1266.000000, 96.290002
1262.000000, 96.287152
1258.000000, 96.252588
1254.000000, 96.197638
1250.000000, 96.129116
1246.000000, 96.119501
1242.000000, 96.122202
1238.000000, 96.049459
1234.000000, 95.944891
1230.000000, 95.797234
1226.000000, 95.668010
1222.000000, 95.508174
1218.000000, 95.312889
1214.000000, 95.191997
1210.000000, 95.076499
1206.000000, 94.904849
1202.000000, 94.716917
1198.000000, 94.495933
1194.000000, 94.204421
1190.000000, 93.837940
1186.000000, 93.468764
1182.000000, 93.283957
1178.000000, 93.191074
1174.000000, 93.153132
1170.000000, 93.308930
1166.000000, 93.562380
1162.000000, 93.842163
1158.000000, 94.087580
1154.000000, 94.332205
1150.000000, 94.561275
1146.000000, 94.727465
1142.000000, 94.700324
1138.000000, 94.452708
1134.000000, 94.084350
1130.000000, 93.732864
1126.000000, 93.672567
1122.000000, 94.016793
1118.000000, 94.595735
1114.000000, 95.231820
1110.000000, 95.777047
1106.000000, 96.149964
1102.000000, 96.382390
1098.000000, 96.507060
1094.000000, 96.583895
1090.000000, 96.663439
1086.000000, 96.693753
1082.000000, 96.665940
1078.000000, 96.676872
1074.000000, 96.688344
1070.000000, 96.657181
1066.000000, 96.669298
1062.000000, 96.685523
1058.000000, 96.657884
1054.000000, 96.627415
1050.000000, 96.600436
1046.000000, 96.613922
1042.000000, 96.652920
1038.000000, 96.635663
1034.000000, 96.566497
1030.000000, 96.543305
1026.000000, 96.573408
1022.000000, 96.627171
1018.000000, 96.626855
1014.000000, 96.593312
1010.000000, 96.637158
1006.000000, 96.704427
1002.000000, 96.670994
998.000000, 96.655263
994.000000, 96.706593
990.000000, 96.744246
986.000000, 96.778061
982.000000, 96.799101
978.000000, 96.818400
974.000000, 96.815018
970.000000, 96.774520
966.000000, 96.805410
962.000000, 96.849094
958.000000, 96.929446
954.000000, 96.952293
950.000000, 96.939170

File: NIR Data/PET/PET_152_asis.Sample.Raw.csv
nm, %R
1650.000000, 83.276087
1646.000000, 85.663118
1642.000000, 87.950903
1638.000000, 89.867995
1634.000000, 91.342604
1630.000000, 92.404501
1626.000000, 93.099923
1622.000000, 93.542899
1618.000000, 93.801267
1614.000000, 94.042109
1610.000000, 94.262773
1606.000000, 94.501396
1602.000000, 94.743625
1598.000000, 94.917622
1594.000000, 94.981762
1590.000000, 95.002472
1586.000000, 95.031784
1582.000000, 95.083185
1578.000000, 95.119494
1574.000000, 95.125392
1570.000000, 95.162387
1566.000000, 95.170442
1562.000000, 95.176020
1558.000000, 95.109115
1554.000000, 95.160456
1550.000000, 95.179767
1546.000000, 95.175069
1542.000000, 95.141410
1538.000000, 95.116549
1534.000000, 95.160824
1530.000000, 95.195507
1526.000000, 95.107032
1522.000000, 95.086340
1518.000000, 95.038027
1514.000000, 95.007759
1510.000000, 94.932040
1506.000000, 94.865560
1502.000000, 94.822791
1498.000000, 94.701543
1494.000000, 94.591215
1490.000000, 94.522969
1486.000000, 94.455388
1482.000000, 94.309578
1478.000000, 94.126038
1474.000000, 93.907899
1470.000000, 93.726272
1466.000000, 93.522894
1462.000000, 93.417889
1458.000000, 93.281436
1454.000000, 93.130331
1450.000000, 93.017748
1446.000000, 92.887313
1442.000000, 92.750430
1438.000000, 92.552120
1434.000000, 92.412748
1430.000000, 92.330072
1426.000000, 92.262849
1422.000000, 92.250125
1418.000000, 92.292745
1414.000000, 92.375404
1410.000000, 92.446389
1406.000000, 92.581963
1402.000000, 92.792640
1398.000000, 92.993264
1394.000000, 93.195937
1390.000000, 93.335566
1386.000000, 93.378449
1382.000000, 93.355947
1378.000000, 93.299097
1374.000000, 93.473240
1370.000000, 93.829231
1366.000000, 94.000730
1362.000000, 94.033207
1358.000000, 94.029966
1354.000000, 94.191762
1350.000000, 94.478590
1346.000000, 94.864367
1342.000000, 95.230627
1338.000000, 95.558082
1334.000000, 95.792633
1330.000000, 95.962460
1326.000000, 96.030031
1322.000000, 96.067673
1318.000000, 96.093579
1314.000000, 96.122855
1310.000000, 96.148778
1306.000000, 96.149746
1302.000000, 96.172003
1298.000000, 96.170619
1294.000000, 96.163672
1290.000000, 96.177643
1286.000000, 96.211198
1282.000000, 96.232012
1278.000000, 96.254141
1274.000000, 96.213265
1270.000000, 96.161191
1266.000000, 96.165836
1262.000000, 96.141308
1258.000000, 96.100605
1254.000000, 96.073294
1250.000000, 96.056989
1246.000000, 96.043160
1242.000000, 96.014986
1238.000000, 95.925013
1234.000000, 95.825846
1230.000000, 95.713902
1226.000000, 95.581016
1222.000000, 95.393485
1218.000000, 95.228283
1214.000000, 95.120678
1210.000000, 95.029142
1206.000000, 94.915687
1202.000000, 94.783892
1198.000000, 94.623930
1194.000000, 94.433726
1190.000000, 94.191750
1186.000000, 93.988324
1182.000000, 93.957100
1178.000000, 94.026495
1174.000000, 94.091877
1170.000000, 94.219857
1166.000000, 94.396294
1162.000000, 94.603134
1158.000000, 94.774619
1154.000000, 94.932339
1150.000000, 95.102322
1146.000000, 95.268316
1142.000000, 95.310629
1138.000000, 95.250614
1134.000000, 95.173703
1130.000000, 95.072431
1126.000000, 95.102807
1122.000000, 95.297461
1118.000000, 95.557945
1114.000000, 95.855776
1110.000000, 96.115685
1106.000000, 96.274402
1102.000000, 96.375856
1098.000000, 96.441348
1094.000000, 96.451957
1090.000000, 96.482638
1086.000000, 96.529725
1082.000000, 96.542728
1078.000000, 96.526848
1074.000000, 96.507597
1070.000000, 96.488850
1066.000000, 96.487787
1062.000000, 96.530723
1058.000000, 96.524932
1054.000000, 96.458004
1050.000000, 96.418552
1046.000000, 96.472066
1042.000000, 96.523905
1038.000000, 96.498446
1034.000000, 96.420929
1030.000000, 96.436504
1026.000000, 96.464660
1022.000000, 96.482116
1018.000000, 96.477081
1014.000000, 96.442732
1010.000000, 96.467395
1006.000000, 96.508048
1002.000000, 96.461411
998.000000, 96.483300
994.000000, 96.548677
990.000000, 96.533358
986.000000, 96.546067
982.000000, 96.550499
978.000000, 96.580572
974.000000, 96.597729
970.000000, 96.601333
966.000000, 96.651353
962.000000, 96.687251
958.000000, 96.747525
954.000000, 96.733348
950.000000, 96.751725

File: NIR Data/PET/PET_153_asis.Sample.Raw.csv
nm, %R
1650.000000, 63.664690
1646.000000, 69.503496
1642.000000, 75.339621
1638.000000, 80.503166
1634.000000, 84.705925
1630.000000, 87.662062
1626.000000, 89.565820
1622.000000, 90.600694
1618.000000, 91.253234
1614.000000, 91.826875
1610.000000, 92.420762
1606.000000, 93.008159
1602.000000, 93.593484
1598.000000, 94.032862
1594.000000, 94.295018
1590.000000, 94.399830
1586.000000, 94.414465
1582.000000, 94.520542
1578.000000, 94.655972
1574.000000, 94.704997
1570.000000, 94.778129
1566.000000, 94.735623
1562.000000, 94.841665
1558.000000, 94.842844
1554.000000, 94.873823
1550.000000, 94.853265
1546.000000, 94.854857
1542.000000, 94.903157
1538.000000, 94.823260
1534.000000, 94.822268
1530.000000, 94.803259
1526.000000, 94.751677
1522.000000, 94.731253
1518.000000, 94.684528
1514.000000, 94.624958
1510.000000, 94.584274
1506.000000, 94.474378
1502.000000, 94.397303
1498.000000, 94.251989
1494.000000, 94.196200
1490.000000, 94.054451
1486.000000, 93.918036
1482.000000, 93.702020
1478.000000, 93.488664
1474.000000, 93.243380
1470.000000, 92.983805
1466.000000, 92.703961
1462.000000, 92.497881
1458.000000, 92.324980
1454.000000, 92.099748
1450.000000, 91.870256
1446.000000, 91.635194
1442.000000, 91.400684
1438.000000, 91.064294
1434.000000, 90.774172
1430.000000, 90.480582
1426.000000, 90.282774
1422.000000, 90.115626
1418.000000, 90.017604
1414.000000, 89.986086
1410.000000, 90.107585
1406.000000, 90.325592
1402.000000, 90.530175
1398.000000, 90.848318
1394.000000, 91.226920
1390.000000, 91.543442
1386.000000, 91.683725
1382.000000, 91.697045
1378.000000, 91.716857
1374.000000, 91.916108
1370.000000, 92.272597
1366.000000, 92.497156
1362.000000, 92.605658
1358.000000, 92.724250
1354.000000, 93.013034
1350.000000, 93.489706
1346.000000, 94.087430
1342.000000, 94.628545
1338.000000, 95.084086
1334.000000, 95.404198
1330.000000, 95.634849
1326.000000, 95.775347
1322.000000, 95.832465
1318.000000, 95.903261
1314.000000, 95.950059
1310.000000, 95.994006
1306.000000, 96.042104
1302.000000, 96.091063
1298.000000, 96.136758
1294.000000, 96.157526
1290.000000, 96.177234
1286.000000, 96.187286
1282.000000, 96.206680
1278.000000, 96.243514
1274.000000, 96.239859
1270.000000, 96.200739
1266.000000, 96.150239
1262.000000, 96.113372
1258.000000, 96.112928
1254.000000, 96.087862
1250.000000, 96.043875
1246.000000, 95.987491
1242.000000, 95.968130
1238.000000, 95.917235
1234.000000, 95.781179
1230.000000, 95.611891
1226.000000, 95.488264
1222.000000, 95.333361
1218.000000, 95.131737
1214.000000, 94.950292
1210.000000, 94.780261
1206.000000, 94.657822
1202.000000, 94.468823
1198.000000, 94.194620
1194.000000, 93.919935
1190.000000, 93.598858
1186.000000, 93.287779
1182.000000, 93.093975
1178.000000, 93.037818
1174.000000, 93.054069
1170.000000, 93.139951
1166.000000, 93.280513
1162.000000, 93.526629
1158.000000, 93.803960
1154.000000, 94.013608
1150.000000, 94.230340
1146.000000, 94.393042
1142.000000, 94.347368
1138.000000, 94.049867
1134.000000, 93.570870
1130.000000, 93.139911
1126.000000, 93.042975
1122.000000, 93.422219
1118.000000, 94.110841
1114.000000, 94.869602
1110.000000, 95.515707
1106.000000, 95.935006
1102.000000, 96.178179
1098.000000, 96.330535
1094.000000, 96.399141
1090.000000, 96.475912
1086.000000, 96.539913
1082.000000, 96.530101
1078.000000, 96.527865
1074.000000, 96.560315
1070.000000, 96.569250
1066.000000, 96.525635
1062.000000, 96.515467
1058.000000, 96.520459
1054.000000, 96.493958
1050.000000, 96.480466
1046.000000, 96.492766
1042.000000, 96.505040
1038.000000, 96.484259
1034.000000, 96.400075
1030.000000, 96.349323
1026.000000, 96.347624
1022.000000, 96.375850
1018.000000, 96.351933
1014.000000, 96.299611
1010.000000, 96.330859
1006.000000, 96.415091
1002.000000, 96.428256
998.000000, 96.393607
994.000000, 96.422824
990.000000, 96.453925
986.000000, 96.492115
982.000000, 96.504809
978.000000, 96.520617
974.000000, 96.542065
970.000000, 96.507896
966.000000, 96.537098
962.000000, 96.611764
958.000000, 96.673730
954.000000, 96.645337
950.000000, 96.664879
